Repository: MattB2025/Soft-Robotics-Materials-Database

File: Ecoflex 00-30_Ogden_comparison.csv
Strain,Experimental_Stress,Model_Stress
0.06795,0.00149,0.0040132519582508795
0.09084,0.00343,0.005233567053474354
0.11362,0.00382,0.006390755409142767
0.13636,0.00483,0.007493369275064046
0.15909,0.00621,0.008547049881733567
0.18181,0.00682,0.00955551134679063
0.20455,0.00752,0.010523391487628738
0.22727,0.00785,0.011452035317367259
0.25,0.00856,0.012345487294543328
0.27272,0.00996,0.0132055223067493
0.29545,0.01073,0.014035252740058133
0.31818,0.01116,0.01483646197387393
0.34091,0.01217,0.015611149664622622
0.36364,0.01235,0.016361162009001146
0.38636,0.01293,0.01708789085649047
0.40909,0.01382,0.017793555618494602
0.43182,0.0148,0.018479296439956466
0.45455,0.01524,0.019146473048080866
0.47727,0.01586,0.019796066778141733
0.5,0.01689,0.020429824739664676
0.52273,0.01669,0.021048552491374075
0.54545,0.01792,0.021653008227711185
0.56818,0.01887,0.022244677136909176
0.59091,0.01909,0.02282418120331711
0.61364,0.01989,0.023392353985101862
0.63637,0.02027,0.023949976044976784
0.65909,0.02052,0.024497540081168903
0.68182,0.0215,0.02503621430433757
0.70454,0.0218,0.025566168765419863
0.72727,0.02293,0.02608847567237009
0.75,0.02288,0.026603469972708016
0.77273,0.02432,0.027111688369266345
0.79546,0.02437,0.02761363661239577
0.81818,0.02484,0.028109574597036224
0.84091,0.02519,0.028600388913417367
0.86363,0.02596,0.029086072534631534
0.88636,0.02669,0.029567454834556306
0.90909,0.02689,0.030044701268899666
0.93182,0.02755,0.030518171836200488
0.95455,0.02817,0.030988207580263404
0.97727,0.02823,0.031454927029284305
0.99999,0.02972,0.03191884401382475
1.02272,0.02953,0.03238045188585344
1.04545,0.03006,0.03283982244320677
1.06819,0.03117,0.03329741941324832
1.09091,0.03096,0.033752890339465776
1.11363,0.03153,0.03420687616010039
1.13636,0.03208,0.034659802204260334
1.15909,0.03238,0.03511168426931752
1.18182,0.03336,0.035562728217528414
1.20455,0.03383,0.03601313042998966
1.22728,0.03416,0.036463078348998666
1.25,0.03451,0.03691255318713265
1.27272,0.03503,0.037361923809751306
1.29545,0.0351,0.037811551385685205
1.31818,0.03635,0.03826139454985418
1.34091,0.03698,0.038711603015105
1.36364,0.03712,0.039162320137101275
1.38636,0.03768,0.039613484515996805
1.40909,0.03855,0.04006562489406291
1.43181,0.03861,0.040518469553364106
1.45454,0.0396,0.04097253819783407
1.47727,0.04004,0.04142774797966646
1.5,0.04008,0.04188421054704308
1.52273,0.04061,0.04234203316909788
1.54545,0.04149,0.04280111655682198
1.56818,0.04181,0.04326196395201058
1.5909,0.0427,0.04372426516267654
1.61364,0.04332,0.04418872357499103
1.63637,0.04332,0.04465481603485791
1.65909,0.04415,0.045122625232298735
1.68182,0.04412,0.045592645024288544
1.70454,0.04546,0.04606454090775229
1.72727,0.04558,0.04653880459007528
1.75,0.04666,0.04701530249228688
1.77273,0.04706,0.047494105717270974
1.79546,0.04679,0.04797528292924133
1.81818,0.04797,0.04845868715128138
1.84091,0.04871,0.04894480800261817
1.86363,0.04906,0.049433279674003267
1.88636,0.04967,0.04992459208830159
1.90909,0.05073,0.05041858882620609
1.93182,0.05105,0.050915326035162516
1.95455,0.05123,0.05141485808177801
1.97727,0.05191,0.051917015973421646
2.0,0.05239,0.05242229276041176
2.02272,0.05312,0.05293029326948022
2.04545,0.05355,0.05344151263108962
2.06818,0.0542,0.05395577443218445
2.09091,0.05457,0.05447312382007667
2.11364,0.05587,0.054993604618666085
2.13636,0.05594,0.05551702829727744
2.15909,0.057,0.05604389693564967
2.18182,0.05736,0.056574021018691564
2.20454,0.05775,0.057107204179187715
2.22727,0.05839,0.057643953712518084
2.25,0.05924,0.058184072589466715
2.27273,0.05945,0.05872759672975626
2.29545,0.05999,0.05927431969514437
2.31818,0.06101,0.05982475677756521
2.34091,0.06156,0.0603787012457144
2.36364,0.06218,0.06093618538746903
2.38636,0.06242,0.061496993041390044
2.40909,0.06298,0.06206164853359189
2.43182,0.06406,0.06262993572087347
2.45455,0.06454,0.06320188376883054
2.47727,0.06512,0.06377726706656582
2.5,0.06593,0.06435661987214791
2.52272,0.06664,0.06493945949807904
2.54545,0.06705,0.06552632546740958
2.56818,0.06774,0.06611698792830015
2.59091,0.06817,0.06671147214051922
2.61364,0.06889,0.06730980279001522
2.63637,0.06943,0.06791200400858477
2.65909,0.07012,0.06851783188312552
2.68181,0.07062,0.0691275735465545
2.70455,0.0716,0.0697417934989739
2.72727,0.07233,0.0703594334019535
2.75,0.07299,0.07098132781130886
2.77273,0.07353,0.07160722692929558
2.79545,0.07446,0.07223687347487057
2.81818,0.07511,0.07287084202470126
2.8409,0.07569,0.07350859464302084
2.86363,0.07628,0.07415071223710484
2.88636,0.07707,0.07479693413070476
2.90909,0.07797,0.07544727908125323
2.93182,0.07811,0.07610176548631475
2.95454,0.07852,0.07676012070817523
2.97727,0.07912,0.07742294198947762
3.0,0.08015,0.07808995786113992
3.02273,0.08165,0.07876118538929378
3.04546,0.08206,0.07943664133217325
3.06818,0.08243,0.08011604218117727
3.09091,0.08315,0.08080000216447147
3.11364,0.08422,0.08148823907387583
3.13636,0.08477,0.0821804629030238
3.15909,0.08559,0.0828772983496156
3.18182,0.08617,0.08357845677736689
3.20455,0.08746,0.08428395303092273
3.22727,0.0873,0.08499348845737281
3.25,0.08813,0.08570770200911257
3.27273,0.08916,0.08642629648686562
3.29545,0.09003,0.08714896676046976
3.31818,0.0909,0.08787636267743358
3.34091,0.09152,0.08860818061775327
3.36364,0.09188,0.08934443386594607
3.38636,0.09265,0.09008480865809931
3.40909,0.09389,0.09082996962020255
3.43181,0.0939,0.09157927378139924
3.45455,0.09555,0.09233372601890143
3.47728,0.09612,0.0930923463194992
3.5,0.09646,0.0938551409068408
3.52273,0.09742,0.09462279325116404
3.54545,0.09792,0.09539463972425455
3.56818,0.09979,0.09617137144004612
3.59091,0.10027,0.09695266119564677
3.61364,0.10103,0.09773852035885018
3.63637,0.10127,0.09852896014926418
3.65909,0.10203,0.09932364085896578
3.68182,0.10298,0.10012327296123863
3.70454,0.10415,0.10092716365114525
3.72727,0.10476,0.10173603123836819
3.75,0.10608,0.10254953344620411
3.77273,0.10617,0.10336768068010008
3.79546,0.10704,0.10419048322124762
3.81818,0.10762,0.10501758616004736
3.84091,0.10905,0.10584972761802679
3.86363,0.10919,0.10668618531526136
3.88636,0.11054,0.10752770537996045
3.90909,0.11104,0.10837393038764703
3.93182,0.11221,0.10922486993411676
3.95454,0.1127,0.11008015602325191
3.97727,0.11395,0.11094055093248192
4.0,0.11476,0.11180568854328017
4.02273,0.11564,0.11267557804564847
4.04546,0.11654,0.11355022853384772
4.06818,0.11743,0.11442926105985368
4.09091,0.11773,0.11531345832584022
4.11363,0.11943,0.11620205114292922
4.13636,0.11993,0.11709583045219887
4.15909,0.12153,0.11799441484821024
4.18182,0.12194,0.11889781289399806
4.20454,0.12245,0.11980563244026285
4.22727,0.12329,0.12071868102186979
4.25,0.12407,0.12163656845432858
4.27272,0.12547,0.1225588959620458
4.29545,0.12619,0.1234864836207634
4.31818,0.12759,0.1244189346404699
4.34091,0.12838,0.12535625704628336
4.36364,0.12917,0.1262984587927652
4.38636,0.12996,0.12724513002048363
4.40909,0.13109,0.12819711188168642
4.43182,0.13202,0.1291539965347836
4.45455,0.13288,0.13011579166622556
4.47727,0.13378,0.13108207851348988
4.5,0.13415,0.13205371523875176
4.52272,0.13594,0.13302985439627388
4.54545,0.13673,0.1340113626998958
4.56818,0.13759,0.1349978189769255
4.59091,0.1386,0.13598923054996717
4.61364,0.13955,0.13698560468502613
4.63636,0.14047,0.1379865069603441
4.65909,0.14181,0.13899282560527135
4.68182,0.1426,0.14000412827817266
4.70454,0.14347,0.14101997381514636
4.72727,0.14486,0.14204126344253395
4.75,0.14555,0.14306755809180707
4.77273,0.14654,0.14409886466152777
4.79545,0.14726,0.14513473296860882
4.81818,0.14837,0.14617608166850987
4.84091,0.14957,0.1472224626928707
4.86363,0.15075,0.14827341907239563
4.88636,0.15184,0.14932988260596353
4.90909,0.15273,0.15039139845284635
4.93182,0.15379,0.15145797318846121
4.95454,0.15445,0.15252914076542878
4.97727,0.15566,0.1536058506007777
5.0,0.15668,0.15468763879333347
5.02273,0.15757,0.15577451175097354
5.04546,0.15892,0.156866475841449
5.06818,0.15979,0.1579630536221553
5.09091,0.16112,0.15906521667763684
5.11363,0.16225,0.16017200146618166
5.13636,0.16334,0.1612843884817332
5.15909,0.16447,0.16240189788454742
5.18182,0.16561,0.1635245358152294
5.20455,0.16599,0.16465230837864708
5.22727,0.16751,0.1657847220912684
5.25,0.16846,0.16692277982903828
5.27273,0.17006,0.16806599030273445
5.29545,0.17085,0.16921385312290851
5.31818,0.17212,0.17036738466451898
5.34091,0.17262,0.17152608674348585
5.36364,0.17404,0.17268996522982394
5.38636,0.1749,0.17385851049672138
5.40909,0.17627,0.1750327569985191
5.43181,0.17775,0.17621167729367718
5.45455,0.17847,0.17739683723195043
5.47727,0.17956,0.17858615781305334
5.5,0.18087,0.17978121169424027
5.52273,0.18209,0.18098148221147337
5.54545,0.18333,0.18218644349318563
5.56818,0.18486,0.18339716184539556
5.59091,0.18572,0.18461311363974292
5.61364,0.18688,0.1858343044241833
5.63637,0.18742,0.18706073971986778
5.65909,0.18896,0.18829188198985353
5.68182,0.19024,0.1895288204528007
5.70454,0.19133,0.1907704721712514
5.72727,0.1928,0.1920179355641221
5.75,0.19446,0.1932706706800686
5.77273,0.19488,0.19452868288705957
5.79546,0.1962,0.19579197752873173
5.81818,0.19749,0.19706000065200235
5.8409,0.19879,0.19833331216690425
5.86363,0.20025,0.19961248127168427
5.88636,0.20095,0.20089695394417023
5.90909,0.20235,0.20218673541110785
5.93182,0.20352,0.20348183087676652
5.95454,0.20445,0.2047816722391151
5.97727,0.20638,0.20608740888299387
6.0,0.20728,0.20739847500414202
6.02273,0.20922,0.20871487571975955
6.04546,0.21007,0.21003661612595623
6.06818,0.21087,0.2113631162746669
6.09091,0.21261,0.21269554891254422
6.11363,0.21396,0.2140327466691534
6.13636,0.21506,0.21537589166768348
6.15909,0.2162,0.2167244015255762
6.18182,0.21799,0.21807828121773462
6.20455,0.21862,0.21943753569970034
6.22727,0.22021,0.2208015683572759
6.25,0.22182,0.2221715848391363
6.27272,0.2228,0.22354638456958614
6.29545,0.22421,0.22492718263822
6.31818,0.2256,0.22631337998753537
6.34091,0.22738,0.22770498146157972
6.36364,0.22796,0.22910199188655478
6.38636,0.2293,0.23050379788735256
6.40909,0.23128,0.23191163823748634
6.43182,0.23219,0.2333249019099788
6.45455,0.23407,0.23474359366163222
6.47728,0.23506,0.23616771823237365
6.5,0.23582,0.23759665021730095
6.52273,0.23784,0.23903165218408048
6.54545,0.23922,0.24047146616842924
6.56818,0.24087,0.24191736428476585
6.59091,0.24222,0.24336871866893284
6.61364,0.24358,0.24482553396337273
6.63636,0.24464,0.24628717026608696
6.65909,0.24636,0.24775491883836306
6.68182,0.24801,0.2492281421529524
6.70455,0.2492,0.25070684479065874
6.72727,0.25097,0.2521903771471048
6.75,0.25254,0.25368004969791624
6.77273,0.25338,0.25517521522276393
6.79545,0.25499,0.25667521682135386
6.81818,0.25617,0.2581813794231978
6.84091,0.25784,0.25969304851890235
6.86364,0.26006,0.2612102285872691
6.88636,0.26114,0.26273225297409225
6.90909,0.26221,0.26426046593887265
6.93182,0.26393,0.2657942032272885
6.95454,0.26546,0.2673327908508546
6.97727,0.26679,0.2688775876085939
7.0,0.26833,0.2704279219185332
7.02273,0.27016,0.2719837981642317
7.04546,0.27099,0.2735452207161498
7.06818,0.27321,0.2751115033251817
7.09091,0.27442,0.2766840291042641
7.11363,0.27611,0.2782614187245107
7.13636,0.27804,0.2798450650508053
7.15909,0.27978,0.2814342793395294
7.18182,0.28064,0.28302906588504145
7.20454,0.28208,0.28462872366736464
7.22727,0.28356,0.2862346651042823
7.25,0.28543,0.2878461916058926
7.27272,0.28704,0.28946259474288566
7.29546,0.28894,0.2910860167747469
7.31818,0.29056,0.2927136062976056
7.34091,0.29152,0.2943475129329125
7.36364,0.29354,0.29598702574272395
7.38636,0.29511,0.2976314239130481
7.40909,0.2963,0.29928215915214335
7.43182,0.29865,0.30093851309256825
7.45455,0.30015,0.3026004898880659
7.47728,0.30143,0.3042680936812952
7.5,0.30292,0.3059405912301325
7.52272,0.30476,0.30761871906998556
7.54545,0.3062,0.30930322363903
7.56818,0.30795,0.3109933716637957
7.59091,0.31004,0.31268916723286844
7.61364,0.31171,0.3143906144242771
7.63636,0.31281,0.31609696502628376
7.65909,0.31452,0.3178097251637603
7.68182,0.31648,0.31952814909337085
7.70454,0.31855,0.321251481095579
7.72728,0.32016,0.3229820044653674
7.75,0.3221,0.3247166792003099
7.77273,0.32317,0.3264577960639293
7.79545,0.32523,0.32820382704991663
7.81818,0.32673,0.3299563131425763
7.84091,0.32849,0.3317144910698396
7.86363,0.33044,0.33347758753462525
7.88637,0.33173,0.3352479382873262
7.90909,0.33359,0.3370224332002007
7.93182,0.33586,0.33880341552999443
7.95454,0.33705,0.3405893221256835
7.97727,0.33926,0.34238172900648567
8.0,0.34079,0.34417985528914646
8.02273,0.34296,0.34598370487495583
8.04546,0.34457,0.34779328165605716
8.06818,0.34644,0.349607789615192
8.09091,0.3478,0.35142882990312035
8.11363,0.35015,0.35325480405808024
8.13636,0.35181,0.35508732330647885
8.15909,0.35362,0.3569255890725582
8.18182,0.3549,0.358769605194928
8.20455,0.35698,0.3606193755034895
8.22727,0.35905,0.36247408621838495
8.25,0.36116,0.36433537381876313
8.27272,0.36348,0.3662016043685728
8.29545,0.36512,0.3680744244706656
8.31818,0.36643,0.3699530177765569
8.34091,0.36875,0.37183738806512834
8.36364,0.37077,0.37372753910695433
8.38636,0.37283,0.37562263928037276
8.40909,0.37458,0.37752436056011607
8.43182,0.37599,0.3794318738538894
8.45455,0.37835,0.38134518289958125
8.47727,0.37962,0.38326344584488686
8.5,0.38162,0.3851883550220495
8.52273,0.38382,0.38711907111512533
8.54545,0.38602,0.3890547445824685
8.56818,0.38786,0.39099708305883346
8.59091,0.39012,0.3929452395441309
8.61364,0.39118,0.394899217721032
8.63636,0.39347,0.39685815777301975
8.65909,0.39578,0.3988237877851446
8.68182,0.39744,0.4007952504893104
8.70454,0.3998,0.40277167834669975
8.72727,0.4016,0.40475481481391345
8.75,0.40356,0.4067437949056558
8.77273,0.40532,0.4087386222517341
8.79545,0.40761,0.4107384189947874
8.81818,0.40978,0.4127449491330571
8.84091,0.41155,0.4147573373694463
8.86364,0.41356,0.41677558730454195
8.88636,0.4153,0.41879881073772485
8.90909,0.41744,0.4208287922604571
8.93182,0.41962,0.422864646239059
8.95454,0.42191,0.4249054766996395
8.97727,0.42388,0.4269530837115935
9.0,0.42569,0.4290065738729328
9.02273,0.4282,0.4310659507347279
9.04546,0.42999,0.43313121784113584
9.06818,0.43174,0.4352014662315683
9.09091,0.43412,0.43727852183693106
9.11363,0.43616,0.43936056058789663
9.13636,0.43828,0.441449418780659
9.15909,0.44112,0.44354418483338176
9.18182,0.44261,0.4456448622495515
9.20455,0.44479,0.4477514545260069
9.22727,0.44724,0.4498630344580066
9.25,0.44917,0.4519814643130759
9.27273,0.45103,0.4541058194778872
9.29546,0.45386,0.4562361034230466
9.31818,0.45528,0.4583713784854749
9.34091,0.45699,0.46051352776514576
9.36363,0.45983,0.46266066984488863
9.38636,0.46221,0.46481469825823263
9.40909,0.46442,0.4669746727055578
9.43182,0.46664,0.46914059661916296
9.45455,0.46843,0.4713124734250785
9.47727,0.47076,0.47348934710134716
9.5,0.47274,0.47567313732234845
9.52272,0.47548,0.4778619259874433
9.54545,0.47745,0.4800576432472531
9.56818,0.47988,0.4822593304336417
9.59091,0.48189,0.4844669909357069
9.61363,0.4842,0.48667965293836474
9.63636,0.48591,0.48889926758326024
9.65909,0.48862,0.49112486567348435
9.68182,0.49095,0.493356450574131
9.70455,0.49339,0.4955940256443683
9.72727,0.49554,0.49783660586740425
9.75,0.49783,0.5000861686917236
9.77272,0.49992,0.5023407380779475
9.79545,0.50206,0.5046023020167586
9.81818,0.50446,0.506869872830188
9.84091,0.50714,0.5091434538424559
9.86364,0.5094,0.5114230483720548
9.88636,0.51128,0.5137076528599995
9.90909,0.51378,0.5159992817077009
9.93182,0.51622,0.5182969339926745
9.95454,0.51862,0.5205995981880119
9.97727,0.52099,0.5229093045759082
10.0,0.52313,0.5252250442704691
10.02273,0.52565,0.5275468205508633
10.04546,0.52747,0.5298746366907465
10.06818,0.53034,0.5322074678541996
10.09091,0.53279,0.5345473708512932
10.11363,0.53548,0.536892290068623
10.13637,0.53734,0.5392453290359446
10.15909,0.5399,0.5416023519671039
10.18182,0.54191,0.5439664703721202
10.20454,0.54461,0.5463356073091103
10.22727,0.54672,0.5487118515152212
10.25,0.54947,0.5510941647955468
10.27273,0.5521,0.553482550369997
10.29545,0.5542,0.5558759566804407
10.31818,0.55667,0.558276493806902
10.34091,0.55937,0.5606831128544473
10.36363,0.56192,0.5630947542212551
10.38636,0.56423,0.5655135440238266
10.40909,0.56728,0.5679384253279002
10.43182,0.56902,0.5703694013171785
10.45455,0.57153,0.5728064751702824
10.47727,0.57382,0.575248573850863
10.5,0.57644,0.5776978502610355
10.52273,0.57942,0.58015323403923
10.54545,0.58178,0.5826136440723908
10.56818,0.58432,0.5850812493668033
10.59091,0.5862,0.5875549714884909
10.61364,0.58886,0.5900348135811109
10.63636,0.59189,0.5925196837431742
10.65909,0.59446,0.5950117724930966
10.68182,0.59681,0.5975099906141669
10.70454,0.59955,0.6000132380996183
10.72727,0.6019,0.6025237216305486
10.75,0.60432,0.6050403438892163
10.77273,0.60652,0.60756310798534
10.79545,0.6098,0.6100909030858179
10.81818,0.61177,0.6126259574614583
10.84091,0.61501,0.615167162973816
10.86364,0.61745,0.6177145227136543
10.88636,0.62009,0.6202669150000497
10.90909,0.62246,0.6228265897374702
10.93182,0.62515,0.6253924279452402
10.95454,0.62769,0.6279632997928423
10.97727,0.6305,0.6305414714380689
11.0,0.63279,0.6331258157548193
11.02273,0.63563,0.6357163358014215
11.04545,0.63788,0.6383118908622283
11.06818,0.64087,0.6409147688049432
11.0909,0.64344,0.6435226824136099
11.11363,0.64625,0.6461379304259104
11.13636,0.64897,0.6487593693889873
11.15909,0.65128,0.6513870023340803
11.18182,0.65418,0.6540208322879744
11.20455,0.65689,0.6566608622730192
11.22727,0.65973,0.6593059297399665
11.25,0.66227,0.6619583661057009
11.27273,0.66483,0.6646170115418663
11.29545,0.66776,0.6672806952902919
11.31818,0.67062,0.6699517651423369
11.34091,0.67305,0.672629053064792
11.36363,0.67592,0.6753113800788467
11.38636,0.67859,0.6780011103742377
11.40909,0.68107,0.6806970677011659
11.43182,0.68413,0.6833992550385518
11.45455,0.68639,0.6861076753610638
11.47727,0.6897,0.6888211359621104
11.5,0.69186,0.6915420284164979
11.52272,0.69566,0.6942679615853414
11.54545,0.69813,0.6970013380144309
11.56818,0.70101,0.699740962236146
11.59091,0.7034,0.7024868371999714
11.61364,0.70616,0.705238965851247
11.63636,0.70925,0.7079961362111679
11.65909,0.71259,0.7107607783023414
11.68182,0.71435,0.7135316828909852
11.70455,0.71798,0.7163088529060173
11.72727,0.72033,0.7190910653276608
11.75,0.7235,0.7218807722062938
11.77273,0.72636,0.724676753272434
11.79545,0.72949,0.7274777772125481
11.81818,0.73192,0.7302863126243809
11.84091,0.73476,0.733101130948627
11.86364,0.73773,0.7359222350860336
11.88636,0.74076,0.7387483826466292
11.90909,0.74305,0.7415820643281321
11.93182,0.74621,0.7444220405000164
11.95454,0.74909,0.7472670604520797
11.97727,0.75234,0.7501196314832895
12.0,0.75496,0.7529785056467816
12.02273,0.75815,0.7558436858158253
12.04545,0.76081,0.7587139101686415
12.06818,0.76371,0.7615917081756658
12.0909,0.76653,0.7644745505374833
12.11364,0.7696,0.767366250850376
12.13637,0.77265,0.7702630012299803
12.15909,0.77604,0.7731647961828515
12.18182,0.7785,0.7760741929513667
12.20454,0.78153,0.7789886344135345
12.22727,0.78429,0.7819106889366834
12.25,0.78711,0.7848390779836347
12.27273,0.78994,0.7877738043858099
12.29546,0.79302,0.7907148709709034
12.31818,0.79581,0.7936609824631843
12.34091,0.799,0.7966147350899005
12.36363,0.80252,0.7995735326745246
12.38636,0.80598,0.8025399826042753
12.40909,0.80826,0.8055127867974722
12.43182,0.81191,0.8084919480597089
12.45455,0.81421,0.8114774691929404
12.47727,0.81747,0.8144680353251582
12.5,0.82075,0.8174662817906557
12.52272,0.82361,0.8204695732375664
12.54545,0.82694,0.8234805561948522
12.56819,0.8297,0.8264992418570466
12.59091,0.83303,0.8295216463621601
12.61363,0.8356,0.8325504246366199
12.63636,0.83924,0.8355869167499428
12.65909,0.84179,0.8386297937863251
12.68181,0.8456,0.8416777155915617
12.70455,0.84848,0.8447347136895657
12.72728,0.8509,0.8477967620783058
12.75,0.85408,0.8508638550736394
12.77273,0.85745,0.8539386953325871
12.79545,0.86083,0.8570185800665239
12.81818,0.8636,0.860106223185884
12.84091,0.86707,0.8632002732578112
12.86364,0.87012,0.8663007330207302
12.88637,0.87339,0.8694076052096414
12.90909,0.87599,0.872519521463119
12.93182,0.87937,0.8756392238712498
12.95454,0.88256,0.8787639701475175
12.97727,0.88584,0.8818965136692761
13.0,0.88899,0.8850354832386729
13.02273,0.89188,0.8881808815703985
13.04545,0.89527,0.8913313233225486
13.06818,0.89876,0.8944895844783248
13.09091,0.90159,0.897654282519263
13.11363,0.90502,0.9008240235972718
13.13636,0.90805,0.904001600674448
13.15909,0.91116,0.9071856227297702
13.18182,0.91428,0.9103760924547072
13.20454,0.91757,0.9135716046427158
13.22727,0.92103,0.9167749749286086
13.25,0.92453,0.9199848009377266
13.27273,0.92701,0.9232010853484932
13.29545,0.93072,0.9264224115771893
13.31818,0.9339,0.9296516179692917
13.34091,0.93716,0.9328872907777578
13.36363,0.94065,0.9361280048740643
13.38636,0.94349,0.9393766156608547
13.40909,0.94709,0.9426317008498613
13.43182,0.9501,0.945893263097054
13.45454,0.95296,0.9491598658641786
13.47727,0.95662,0.9524343873305107
13.5,0.95947,0.9557153938027992
13.52272,0.96325,0.9590014401736698
13.54545,0.96682,0.9622954217288275
13.56818,0.96955,0.9655958962094477
13.59091,0.97301,0.9689028662495148
13.61364,0.97631,0.9722163344799086
13.63636,0.97988,0.975534841487541
13.65909,0.98303,0.9788613111171065
13.68182,0.98674,0.9821942868099494
13.70455,0.98982,0.9855337711846237
13.72727,0.99308,0.988878293363111
13.75,0.99624,0.9922308000785338
13.77273,0.99959,0.9955898233119843
13.79545,1.00336,0.9989538835750909
13.81818,1.00647,1.0023259447909016
13.84091,1.00964,1.0057045303336498
13.86364,1.01275,1.009089642800664
13.88636,1.01597,1.0124797912067867
13.90909,1.01989,1.015877962427979
13.93181,1.02303,1.0192811690182642
13.95454,1.02664,1.0226924093425336
13.97727,1.03009,1.0261101895306395
14.0,1.03317,1.0295345121620527
14.02273,1.03665,1.0329653798132974
14.04545,1.04048,1.0364012813366847
14.06818,1.04365,1.0398452438631274
14.09091,1.04693,1.0432957591202463
14.11364,1.05039,1.046752829672862
14.13637,1.05394,1.0502164580828888
14.15909,1.05716,1.0536851187666065
14.18182,1.06053,1.0571618676776946
14.20454,1.06412,1.0606436481950274
14.22727,1.06747,1.064133527815683
14.25,1.07141,1.067629978057781
14.27273,1.0747,1.071133001465974
14.29545,1.07817,1.0746410550975207
14.31818,1.0812,1.078157229565832
14.3409,1.08439,1.0816784335423517
14.36363,1.08844,1.085207769210842
14.38636,1.09166,1.088743690723878
14.40909,1.09509,1.0922862006091356
14.43182,1.09881,1.0958353013914863
14.45455,1.10166,1.0993909955930072
14.47727,1.10576,1.10295171706273
14.5,1.10931,1.1065206027541545
14.52273,1.11269,1.1100960894131797
14.54545,1.11624,1.1136766021679099
14.56819,1.11931,1.1172668756751654
14.59091,1.1233,1.1208605970941636
14.61363,1.12679,1.1244609236913417
14.63636,1.13006,1.1280694469776487
14.65909,1.13336,1.131684586253984
14.68182,1.13734,1.1353063440148883
14.70455,1.14078,1.138934722752189
14.72727,1.14372,1.1425681242892338
14.75,1.14765,1.1462097495283794
14.77272,1.1513,1.1498563967052908
14.79545,1.15464,1.1535112783768473
14.81818,1.15823,1.1571727934413114
14.84091,1.16181,1.1608409443743848
14.86364,1.16517,1.164515733649105
14.88636,1.16909,1.168195542640448
14.90909,1.17289,1.1718836130837207
14.93182,1.17614,1.1755783292707578
14.95454,1.17939,1.1792780637969429
14.97727,1.18336,1.1829860759297628
15.0,1.18662,1.1867007411847523
15.02273,1.18987,1.190422062016502
15.04545,1.19345,1.1941483992988058
15.06818,1.19738,1.1978830357066255
15.09091,1.20079,1.2016243350382811
15.11364,1.20474,1.205372299737971
15.13636,1.20827,1.2091252789407763
15.15909,1.21167,1.2128865787637229
15.18182,1.2152,1.2166545512707716
15.20454,1.21901,1.2204275367821
15.22727,1.22281,1.2242088590182403
15.25,1.22592,1.2279968612315038
15.27273,1.23035,1.2317915458481623
15.29546,1.23316,1.2355929152919523
15.31818,1.23698,1.2393992951694526
15.34091,1.24079,1.243214038584976
15.36363,1.24454,1.247033791380971
15.38636,1.24793,1.2508619184286636
15.40909,1.25167,1.2546967423822462
15.43182,1.25541,1.2585382656503812
15.45455,1.25876,1.2623864906392386
15.47727,1.26219,1.2662397223127795
15.49999,1.2664,1.2700996546111465
15.52272,1.26996,1.2739679932701886
15.54545,1.27387,1.2778430432477494
15.56818,1.27709,1.2817248069376403
15.59091,1.28097,1.2856132867312233
15.61364,1.2847,1.2895084850174097
15.63636,1.2885,1.293408686066119
15.65909,1.29243,1.2973173255360853
15.68182,1.29632,1.3012326906497218
15.70455,1.2994,1.305154783786211
15.72727,1.30305,1.309081877367177
15.75,1.30685,1.3130174307146785
15.77272,1.31075,1.3169579833270064
15.79545,1.31394,1.320907006369159
15.81818,1.31831,1.3248627692918644
15.84091,1.32215,1.328825274459898
15.86364,1.32529,1.3327945242356476
15.88636,1.32913,1.336768770266621
15.90909,1.33309,1.3407515133656112
15.93182,1.33662,1.34474100814422
15.95454,1.34075,1.348735497331468
15.97727,1.34408,1.352738499552756
16.0,1.34791,1.356748260504341
16.02272,1.35185,1.3607630139875107
16.04545,1.35523,1.3647862964589323
16.06818,1.35949,1.3688163446902617

File: Ecoflex 00-30_model_summary.csv
Model,AIC,R_Squared,C10,C01,C20,µ1,µ2,µ3,α1,α2,α3,µ
Mooney Rivlin,-6400.582077910554,0.9992776184287419,0.012943522917160041,-0.012943478665607397,4.9741891455033154e-05,,,,,,,
Ogden,-8280.603225804842,0.9999502332948397,,,,0.04384445539518526,0.014119648408515453,0.00220244614127129,0.4404430543976389,1.1395766429432508,3.259667792831921,
Neo Hookean,-2555.4546664421573,0.8302115235868228,,,,,,,,,,0.057974522021558776
